Repository: sc-enigma/MD_UIO66_MOF801_TEMPO_H2O

TODO:
1. Fix charges <-> UIO66 / MOF801. Make neutral.
2. Regenerate .itp in PREPARE/1TOP files using existing .mol2 files.
3. Create input files for 0.5 concentration of water in PREPARE/1SYSTEM

File: UIO66/PREPARATION/ARTICLES/4512072.cif (part 1 of 7)
#------------------------------------------------------------------------------
#$Date: 2016-03-24 14:32:51 +0200 (Thu, 24 Mar 2016) $
#$Revision: 179667 $
#$URL: file:///home/coder/svn-repositories/cod/cif/4/51/20/4512072.cif $
#------------------------------------------------------------------------------
#
# This file is available in the Crystallography Open Database (COD),
# http://www.crystallography.net/
#
# All data on this site have been placed in the public domain by the
# contributors.
#
data_4512072
loop_
_publ_author_name
'\/Oien, Sigurd'
'Wragg, David'
'Reinsch, Helge'
'Svelle, Stian'
'Bordiga, Silvia'
'Lamberti, Carlo'
'Lillerud, Karl Petter'
_publ_section_title
;
 Detailed Structure Analysis of Atomic Positions and Defects in Zirconium
 Metal--Organic Frameworks
;
_journal_issue                   11
_journal_name_full               'Crystal Growth &amp; Design'
_journal_page_first              5370
_journal_paper_doi               10.1021/cg501386j
_journal_volume                  14
_journal_year                    2014
_chemical_formula_moiety         'n[(C34.94 H17.47 O32 Zr6), 29.74(O)]'
_chemical_formula_sum            'C34.94 H17.47 O61.74 Zr6'
_chemical_formula_weight         1972.51
_chemical_name_common            UiO-66
_chemical_name_systematic
;
Zr(IV) terephthalate metal-organic framework
;
_space_group_crystal_system      cubic
_space_group_IT_number           225
_space_group_name_Hall           '-F 4 2 3'
_space_group_name_H-M_alt        'F m -3 m'
_symmetry_space_group_name_Hall  '-F 4 2 3'
_symmetry_space_group_name_H-M   'F m -3 m'
_atom_sites_solution_hydrogens   geom
_audit_creation_date             2014-04-30
_audit_creation_method
;
Olex2 1.2
(compiled 2014.03.20 svn.r2914 for OlexSys, GUI svn.r4816)
;
_cell_angle_alpha                90
_cell_angle_beta                 90
_cell_angle_gamma                90
_cell_formula_units_Z            4
_cell_length_a                   20.7465(2)
_cell_length_b                   20.7465(2)
_cell_length_c                   20.7465(2)
_cell_measurement_reflns_used    6384
_cell_measurement_temperature    100(2)
_cell_measurement_theta_max      33.645
_cell_measurement_theta_min      2.970
_cell_volume                     8929.65(15)
_computing_cell_refinement       'APEX2 v2013.6--2 (Bruker AXS)'
_computing_data_collection       'APEX2 v2013.6--2 (Bruker AXS)'
_computing_data_reduction        'SAINT v8.34A (Bruker, 2013)'
_computing_molecular_graphics    'Diamond v3.2i (Brandenburg, 2012)'
_computing_publication_material  'Olex2 (Dolomanov et al., 2009)'
_computing_structure_refinement  'XL (Sheldrick, 2008)'
_computing_structure_solution    'APEX2 v2013.6--2 (Bruker AXS)'
_diffrn_ambient_temperature      100.0
_diffrn_detector                 'CCD area detector'
_diffrn_detector_area_resol_mean 13.6986
_diffrn_detector_type            'Marmosaic 225'
_diffrn_measured_fraction_theta_full 0.987
_diffrn_measured_fraction_theta_max 0.989
_diffrn_measurement_device       '\k-geometry diffractometer'
_diffrn_measurement_device_type  'MD2 microdiffractometer with MK3 mini-kappa'
_diffrn_measurement_method       '\f scans'
_diffrn_radiation_collimation    'Rh-coated Si focusing mirrors'
_diffrn_radiation_monochromator  'Silicon 111'
_diffrn_radiation_probe          x-ray
_diffrn_radiation_type           synchrotron
_diffrn_radiation_wavelength     0.760
_diffrn_reflns_av_R_equivalents  0.0370
_diffrn_reflns_av_unetI/netI     0.0168
_diffrn_reflns_Laue_measured_fraction_full 0.987
_diffrn_reflns_Laue_measured_fraction_max 0.989
_diffrn_reflns_limit_h_max       29
_diffrn_reflns_limit_h_min       -28
_diffrn_reflns_limit_k_max       22
_diffrn_reflns_limit_k_min       -27
_diffrn_reflns_limit_l_max       27
_diffrn_reflns_limit_l_min       -29
_diffrn_reflns_number            12999
_diffrn_reflns_point_group_measured_fraction_full 0.987
_diffrn_reflns_point_group_measured_fraction_max 0.989
_diffrn_reflns_theta_full        27.129
_diffrn_reflns_theta_max         32.828
_diffrn_reflns_theta_min         2.970
_diffrn_source                   synchrotron
_diffrn_source_type              'Wiggler, Station I911-3, MAX II, MAXLAB'
_exptl_absorpt_coefficient_mu    0.928
_exptl_absorpt_correction_T_max  0.7467
_exptl_absorpt_correction_T_min  0.6050
_exptl_absorpt_correction_type   multi-scan
_exptl_absorpt_process_details
;
SADABS-2012/1 (Bruker,2012) was used for absorption correction.
wR2(int) was 0.0651 before and 0.0499 after correction.
The Ratio of minimum to maximum transmission is 0.8102.
The \l/2 correction factor is 0.0015.
;
_exptl_crystal_colour            'clear colourless'
_exptl_crystal_colour_lustre     clear
_exptl_crystal_colour_primary    colourless
_exptl_crystal_density_diffrn    1.443
_exptl_crystal_description       octahedral
_exptl_crystal_F_000             3779
_exptl_crystal_size_max          0.01
_exptl_crystal_size_mid          0.01
_exptl_crystal_size_min          0.01
_refine_diff_density_max         0.395
_refine_diff_density_min         -0.370
_refine_diff_density_rms         0.078
_refine_ls_extinction_method     none
_refine_ls_goodness_of_fit_ref   1.113
_refine_ls_hydrogen_treatment    constr
_refine_ls_matrix_type           full
_refine_ls_number_parameters     53
_refine_ls_number_reflns         739
_refine_ls_number_restraints     0
_refine_ls_restrained_S_all      1.113
_refine_ls_R_factor_all          0.0244
_refine_ls_R_factor_gt           0.0233
_refine_ls_shift/su_max          0.000
_refine_ls_shift/su_mean         0.000
_refine_ls_structure_factor_coef Fsqd
_refine_ls_weighting_details
'w=1/[\s^2^(Fo^2^)+(0.0456P)^2^+20.2522P] where P=(Fo^2^+2Fc^2^)/3'
_refine_ls_weighting_scheme      calc
_refine_ls_wR_factor_gt          0.0710
_refine_ls_wR_factor_ref         0.0714
_reflns_Friedel_coverage         0.000
_reflns_number_gt                701
_reflns_number_total             739
_reflns_threshold_expression     'I > 2\s(I)'
_cod_data_source_file            cg501386j_si_001.cif
_cod_data_source_block           66cpub_a
_cod_depositor_comments
'Adding full bibliography for 4512072--4512074.cif.'
_cod_original_cell_volume        8929.7(3)
_cod_database_code               4512072
#BEGIN Tags that were not found in dictionaries:
_shelx_space_group_comment
;
The symmetry employed for this shelxl refinement is uniquely defined
by the following loop, which should always be used as a source of
symmetry information in preference to the above space-group names.
They are only intended as comments.
;
_olex2_refinement_description
;
1. Fixed Uiso
 At 1.2 times of:
  All C(H) groups
2. Others
 Sof(O1A)=0.16667*(1-FVAR(2))
 Sof(O1B)=0.16667*FVAR(2)
 Sof(O2B)=0.5*(1-FVAR(3))
 Sof(C2)=Sof(C1)=0.25*FVAR(3)
 Sof(O2A)=Sof(C3)=Sof(H3)=0.5*FVAR(3)
3.a Aromatic/amide H refined with riding coordinates:
 C3(H3)
;
_shelx_res_file
;
TITL 66Cpub in Fm-3m
CELL 0.76 20.7465 20.7465 20.7465 90 90 90
ZERR 4 0.0002 0.0002 0.0002 0 0 0
LATT 4
SYMM -X,-Y,+Z
SYMM -X,+Y,-Z
SYMM +X,-Y,-Z
SYMM +Z,+X,+Y
SYMM +Z,-X,-Y
SYMM -Z,-X,+Y
SYMM -Z,+X,-Y
SYMM +Y,+Z,+X
SYMM -Y,+Z,-X
SYMM +Y,-Z,-X
SYMM -Y,-Z,+X
SYMM +Y,+X,-Z
SYMM -Y,-X,-Z
SYMM +Y,-X,+Z
SYMM -Y,+X,+Z
SYMM +X,+Z,-Y
SYMM -X,+Z,+Y
SYMM -X,-Z,-Y
SYMM +X,-Z,+Y
SYMM +Z,+Y,-X
SYMM +Z,-Y,+X
SYMM -Z,+Y,+X
SYMM -Z,-Y,-X
 
SFAC C H O Zr
DISP C 0.004 0.002 13.247
DISP H -0 0 0.627
DISP O 0.014 0.007 38.676
DISP Zr -1.967 0.657 2986.787
UNIT 135.56544 67.78272 242.21952 24
 
L.S. 50
PLAN  20
TEMP -173.15
REM Solution 1 R1 0.126 Rweak 0.010, Alpha = 0.0511 in Fm-3m
BOND
BOND $H
LIST 4
MORE -1
CONF
fmap 2
acta
SHEL 999 0.7
REM <HKL>D:/frames/guest/SOE_Lund_1747full/work/66Cpub_a.hkl</HKL>
 
WGHT    0.045600   20.252201
FVAR       0.13774   0.53542   0.72693
ZR1   4    0.000000    0.000000    0.119748    10.12500    0.01006    0.01006 =
         0.00498    0.00000    0.00000    0.00000
PART 2
O1B   3   -0.067367   -0.067367    0.067367    20.16667    0.01516    0.01516 =
         0.01516    0.00203    0.00203   -0.00203
PART 0
PART 1
O2A   3    0.093954    0.000000    0.170228    30.50000    0.01470    0.03634 =
         0.00952    0.00000   -0.00520    0.00000
 
PART 0
O3    3   -0.151092   -0.151092    0.151092     0.09259    0.25736    0.25736 =
         0.25736    0.04831    0.04831   -0.04831
O4    3   -0.210849   -0.210849    0.210849    10.16667    0.77697    0.77697 =
         0.77697    0.28323    0.28323   -0.28323
 
PART 2
O2B   3    0.082528    0.000000    0.188245   -30.50000    0.05199    0.02321 =
         0.02949    0.00000   -0.02968    0.00000
PART 0
PART 1
C2    1    0.202791    0.000000    0.202791    30.25000    0.01430    0.05448 =
         0.01430    0.00000   -0.01092    0.00000
C3    1    0.267124    0.000000    0.185342    30.50000    0.01617    0.13088 =
         0.01511    0.00000   -0.00783    0.00000
AFIX  43
H3    2    0.278907    0.000000    0.141094    30.50000   -1.20000
AFIX   0
O1A   3   -0.050478   -0.050478    0.050478   -20.16667    0.00557    0.00557 =
         0.00557    0.00026    0.00026   -0.00026
C1    1    0.151795    0.000000    0.151795    30.25000    0.01197    0.02998 =
         0.01197    0.00000   -0.00799    0.00000
 
PART 0
O6    3    0.396496    0.103504    0.103504     0.13303    0.71996    0.71996 =
         0.71996    0.38990   -0.38990   -0.38990
O5    3    0.373414    0.000000    0.000000     0.22727    0.57711    1.44807 =
         1.44807    0.00000    0.00000    0.00000
HKLF 4
 
REM  66Cpub in Fm-3m
REM R1 =  0.0233 for     701 Fo > 4sig(Fo)  and  0.0244 for all     739 data
REM     53 parameters refined using      0 restraints
 
END  
     
WGHT      0.0433     23.4769 

REM Highest difference peak  0.395,  deepest hole -0.370,  1-sigma level  0.078
Q1    1  -0.2500 -0.2500  0.1704  10.25000  0.05    0.37
Q2    1   0.1678 -0.0723  0.1678  10.50000  0.05    0.34
Q3    1   0.3318  0.0000  0.0000  10.12500  0.05    0.33
Q4    1  -0.1820 -0.1820  0.1820  10.16667  0.05    0.31
Q5    1   0.0288  0.0000  0.1391  10.50000  0.05    0.30
Q6    1  -0.0922 -0.0922  0.0922  10.16667  0.05    0.28
Q7    1   0.1816  0.0000  0.1816  10.25000  0.05    0.27
Q8    1   0.1927  0.0000  0.2306  10.50000  0.05    0.26
Q9    1  -0.2319 -0.1251  0.1251  10.50000  0.05    0.25
Q10   1   0.0260  0.0260  0.1030  10.50000  0.05    0.25
Q11   1  -0.0639 -0.0381  0.0639  10.50000  0.05    0.24
Q12   1  -0.1655 -0.2003  0.1655  10.50000  0.05    0.24
Q13   1  -0.0312  0.0000  0.0964  10.50000  0.05    0.24
Q14   1   0.1100  0.0385  0.2143  11.00000  0.05    0.23
Q15   1   0.2775  0.0400  0.1308  11.00000  0.05    0.23
Q16   1   0.3800  0.0510  0.0510  10.50000  0.05    0.22
Q17   1  -0.1681 -0.1151  0.1681  10.50000  0.05    0.21
Q18   1  -0.0411 -0.0411  0.0411  10.16667  0.05    0.21
Q19   1   0.4142  0.0000 -0.0725  10.50000  0.05    0.20
Q20   1   0.1904 -0.0411  0.1904  10.50000  0.05    0.19

REM The information below was added by Olex2.
REM
REM R1 = 0.0233 for 701 Fo > 4sig(Fo) and 0.0244 for all 13152 data
REM n/a parameters refined using n/a restraints
REM Highest difference peak 0.40, deepest hole -0.37
REM Mean Shift 0, Max Shift 0.000.

REM +++ Tabular Listing of Refinement Information +++
REM R1_all = 0.0244
REM R1_gt = 0.0233
REM wR_ref = 0.0714
REM GOOF = 1.113
REM Shift_max = 0.000
REM Shift_mean = 0
REM Reflections_all = 13152
REM Reflections_gt = 701
REM Parameters = n/a
REM Hole = -0.37
REM Peak = 0.40
REM Flack = n/a

;
#END Tags that were not found in dictionaries
loop_
_space_group_symop_operation_xyz
'x, y, z'
'-x, -y, z'
'-x, y, -z'
'x, -y, -z'
'z, x, y'
'z, -x, -y'
'-z, -x, y'
'-z, x, -y'
'y, z, x'
'-y, z, -x'
'y, -z, -x'
'-y, -z, x'
'y, x, -z'
'-y, -x, -z'
'y, -x, z'
'-y, x, z'
'x, z, -y'
'-x, z, y'
'-x, -z, -y'
'x, -z, y'
'z, y, -x'
'z, -y, x'
'-z, y, x'
'-z, -y, -x'
'x, y+1/2, z+1/2'
'-x, -y+1/2, z+1/2'
'-x, y+1/2, -z+1/2'
'x, -y+1/2, -z+1/2'
'z, x+1/2, y+1/2'
'z, -x+1/2, -y+1/2'
'-z, -x+1/2, y+1/2'
'-z, x+1/2, -y+1/2'
'y, z+1/2, x+1/2'
'-y, z+1/2, -x+1/2'
'y, -z+1/2, -x+1/2'
'-y, -z+1/2, x+1/2'
'y, x+1/2, -z+1/2'
'-y, -x+1/2, -z+1/2'
'y, -x+1/2, z+1/2'
'-y, x+1/2, z+1/2'
'x, z+1/2, -y+1/2'
'-x, z+1/2, y+1/2'
'-x, -z+1/2, -y+1/2'
'x, -z+1/2, y+1/2'
'z, y+1/2, -x+1/2'
'z, -y+1/2, x+1/2'
'-z, y+1/2, x+1/2'
'-z, -y+1/2, -x+1/2'
'x+1/2, y, z+1/2'
'-x+1/2, -y, z+1/2'
'-x+1/2, y, -z+1/2'
'x+1/2, -y, -z+1/2'
'z+1/2, x, y+1/2'
'z+1/2, -x, -y+1/2'
'-z+1/2, -x, y+1/2'
'-z+1/2, x, -y+1/2'
'y+1/2, z, x+1/2'
'-y+1/2, z, -x+1/2'
'y+1/2, -z, -x+1/2'
'-y+1/2, -z, x+1/2'
'y+1/2, x, -z+1/2'
'-y+1/2, -x, -z+1/2'
'y+1/2, -x, z+1/2'
'-y+1/2, x, z+1/2'
'x+1/2, z, -y+1/2'
'-x+1/2, z, y+1/2'
'-x+1/2, -z, -y+1/2'
'x+1/2, -z, y+1/2'
'z+1/2, y, -x+1/2'
'z+1/2, -y, x+1/2'
'-z+1/2, y, x+1/2'
'-z+1/2, -y, -x+1/2'
'x+1/2, y+1/2, z'
'-x+1/2, -y+1/2, z'
'-x+1/2, y+1/2, -z'
'x+1/2, -y+1/2, -z'
'z+1/2, x+1/2, y'
'z+1/2, -x+1/2, -y'
'-z+1/2, -x+1/2, y'
'-z+1/2, x+1/2, -y'
'y+1/2, z+1/2, x'
'-y+1/2, z+1/2, -x'
'y+1/2, -z+1/2, -x'
'-y+1/2, -z+1/2, x'
'y+1/2, x+1/2, -z'
'-y+1/2, -x+1/2, -z'
'y+1/2, -x+1/2, z'
'-y+1/2, x+1/2, z'
'x+1/2, z+1/2, -y'
'-x+1/2, z+1/2, y'
'-x+1/2, -z+1/2, -y'
'x+1/2, -z+1/2, y'
'z+1/2, y+1/2, -x'
'z+1/2, -y+1/2, x'
'-z+1/2, y+1/2, x'
'-z+1/2, -y+1/2, -x'
'-x, -y, -z'
'x, y, -z'
'x, -y, z'
'-x, y, z'
'-z, -x, -y'
'-z, x, y'
'z, x, -y'
'z, -x, y'
'-y, -z, -x'
'y, -z, x'
'-y, z, x'
'y, z, -x'
'-y, -x, z'
'y, x, z'
'-y, x, -z'
'y, -x, -z'
'-x, -z, y'
'x, -z, -y'
'x, z, y'
'-x, z, -y'
'-z, -y, x'
'-z, y, -x'
'z, -y, -x'
'z, y, x'
'-x, -y+1/2, -z+1/2'
'x, y+1/2, -z+1/2'
'x, -y+1/2, z+1/2'
'-x, y+1/2, z+1/2'
'-z, -x+1/2, -y+1/2'
'-z, x+1/2, y+1/2'
'z, x+1/2, -y+1/2'
'z, -x+1/2, y+1/2'
'-y, -z+1/2, -x+1/2'
'y, -z+1/2, x+1/2'
'-y, z+1/2, x+1/2'
'y, z+1/2, -x+1/2'
'-y, -x+1/2, z+1/2'
'y, x+1/2, z+1/2'
'-y, x+1/2, -z+1/2'
'y, -x+1/2, -z+1/2'
'-x, -z+1/2, y+1/2'
'x, -z+1/2, -y+1/2'
'x, z+1/2, y+1/2'
'-x, z+1/2, -y+1/2'
'-z, -y+1/2, x+1/2'
'-z, y+1/2, -x+1/2'
'z, -y+1/2, -x+1/2'
'z, y+1/2, x+1/2'
'-x+1/2, -y, -z+1/2'
'x+1/2, y, -z+1/2'
'x+1/2, -y, z+1/2'
'-x+1/2, y, z+1/2'
'-z+1/2, -x, -y+1/2'
'-z+1/2, x, y+1/2'
'z+1/2, x, -y+1/2'
'z+1/2, -x, y+1/2'
'-y+1/2, -z, -x+1/2'
'y+1/2, -z, x+1/2'
'-y+1/2, z, x+1/2'
'y+1/2, z, -x+1/2'
'-y+1/2, -x, z+1/2'
'y+1/2, x, z+1/2'
'-y+1/2, x, -z+1/2'
'y+1/2, -x, -z+1/2'
'-x+1/2, -z, y+1/2'
'x+1/2, -z, -y+1/2'
'x+1/2, z, y+1/2'
'-x+1/2, z, -y+1/2'
'-z+1/2, -y, x+1/2'
'-z+1/2, y, -x+1/2'
'z+1/2, -y, -x+1/2'
'z+1/2, y, x+1/2'
'-x+1/2, -y+1/2, -z'
'x+1/2, y+1/2, -z'
'x+1/2, -y+1/2, z'
'-x+1/2, y+1/2, z'
'-z+1/2, -x+1/2, -y'
'-z+1/2, x+1/2, y'
'z+1/2, x+1/2, -y'
'z+1/2, -x+1/2, y'
'-y+1/2, -z+1/2, -x'
'y+1/2, -z+1/2, x'
'-y+1/2, z+1/2, x'
'y+1/2, z+1/2, -x'
'-y+1/2, -x+1/2, z'
'y+1/2, x+1/2, z'
'-y+1/2, x+1/2, -z'
'y+1/2, -x+1/2, -z'
'-x+1/2, -z+1/2, y'
'x+1/2, -z+1/2, -y'
'x+1/2, z+1/2, y'
'-x+1/2, z+1/2, -y'
'-z+1/2, -y+1/2, x'
'-z+1/2, y+1/2, -x'
'z+1/2, -y+1/2, -x'
'z+1/2, y+1/2, x'
loop_
_atom_site_label
_atom_site_type_symbol
_atom_site_fract_x
_atom_site_fract_y
_atom_site_fract_z
_atom_site_U_iso_or_equiv
_atom_site_adp_type
_atom_site_occupancy
_atom_site_site_symmetry_order
_atom_site_calc_flag
_atom_site_refinement_flags_posn
_atom_site_refinement_flags_adp
_atom_site_refinement_flags_occupancy
_atom_site_disorder_group
Zr1 Zr 0.0000 0.0000 0.11975(2) 0.00837(13) Uani 1 8 d S T P .
O1B O -0.0674(5) -0.0674(5) 0.0674(5) 0.015(2) Uani 0.54(4) 6 d S T P 2
O2A O 0.0940(2) 0.0000 0.17023(19) 0.0202(7) Uani 0.727(7) 2 d S T P 1
O3 O -0.1511(7) -0.1511(7) 0.1511(7) 0.26(2) Uani 0.56(4) 6 d S T P .
O4 O -0.2108(7) -0.2108(7) 0.2108(7) 0.78(4) Uani 1 6 d S T P .
O2B O 0.0825(8) 0.0000 0.1882(6) 0.035(3) Uani 0.273(7) 2 d S T P 2
C2 C 0.20279(12) 0.0000 0.20279(12) 0.0277(10) Uani 0.727(7) 4 d S T P 1
C3 C 0.26712(15) 0.0000 0.18534(15) 0.0541(14) Uani 0.727(7) 2 d S T P 1
H3 H 0.2789 0.0000 0.1411 0.065 Uiso 0.727(7) 2 calc RS T P 1
O1A O -0.0505(5) -0.0505(5) 0.0505(5) 0.006(2) Uani 0.46(4) 6 d S T P 1
C1 C 0.15179(11) 0.0000 0.15179(11) 0.0180(8) Uani 0.727(7) 4 d S T P 1
O6 O 0.396(3) 0.104(3) 0.104(3) 0.72(9) Uani 0.80(11) 6 d S T P .
O5 O 0.373(2) 0.0000 0.0000 1.16(13) Uani 1.8(3) 8 d S T P .
loop_
_atom_site_aniso_label
_atom_site_aniso_U_11
_atom_site_aniso_U_22
_atom_site_aniso_U_33
_atom_site_aniso_U_23
_atom_site_aniso_U_13
_atom_site_aniso_U_12
Zr1 0.01006(14) 0.01006(14) 0.00498(16) 0.000 0.000 0.000
O1B 0.015(2) 0.015(2) 0.015(2) 0.002(2) 0.002(2) -0.002(2)
O2A 0.0147(11) 0.0363(15) 0.0095(16) 0.000 -0.0052(11) 0.000
O3 0.26(2) 0.26(2) 0.26(2) 0.048(12) 0.048(12) -0.048(12)
O4 0.78(4) 0.78(4) 0.78(4) 0.28(3) 0.28(3) -0.28(3)
O2B 0.052(9) 0.023(4) 0.029(7) 0.000 -0.030(5) 0.000
C2 0.0143(11) 0.054(3) 0.0143(11) 0.000 -0.0109(13) 0.000
C3 0.0162(14) 0.131(4) 0.0151(14) 0.000 -0.0078(11) 0.000
O1A 0.006(2) 0.006(2) 0.006(2) 0.000(2) 0.000(2) 0.000(2)
C1 0.0120(10) 0.0300(19) 0.0120(10) 0.000 -0.0080(11) 0.000
O6 0.72(9) 0.72(9) 0.72(9) 0.39(9) -0.39(9) -0.39(9)
O5 0.58(9) 1.45(17) 1.45(17) 0.000 0.000 0.000
loop_
_atom_type_symbol
_atom_type_description
_atom_type_scat_dispersion_real
_atom_type_scat_dispersion_imag
_atom_type_scat_source
C C 0.0040 0.0020 'International Tables Vol C Tables 4.2.6.8 and 6.1.1.4'
H H 0.0000 0.0000 'International Tables Vol C Tables 4.2.6.8 and 6.1.1.4'
O O 0.0140 0.0070 'International Tables Vol C Tables 4.2.6.8 and 6.1.1.4'
Zr Zr -1.9670 0.6570 'International Tables Vol C Tables 4.2.6.8 and 6.1.1.4'
loop_
_geom_angle_atom_site_label_1
_geom_angle_atom_site_label_2
_geom_angle_atom_site_label_3
_geom_angle
_geom_angle_site_symmetry_1
_geom_angle_site_symmetry_3
O2A Zr1 O2A 123.50(17) 110 109
O2A Zr1 O2A 123.50(17) 2 .
O2A Zr1 O2A 77.05(7) 109 .
O2A Zr1 O2A 77.05(7) 109 2
O2A Zr1 O2A 77.05(7) 110 .
O2A Zr1 O2A 77.05(7) 110 2
O2B Zr1 O2B 65.9(4) . 109
O2B Zr1 O2B 65.9(4) 110 2
O2B Zr1 O2B 100.6(8) 110 109
O2B Zr1 O2B 100.6(8) . 2
O2B Zr1 O2B 65.9(4) . 110
O2B Zr1 O2B 65.9(4) 109 2
O1A Zr1 O2A 83.3(4) . 2
O1A Zr1 O2A 83.3(4) 100 109
O1A Zr1 O2A 83.3(4) 2 110
O1A Zr1 O2A 140.95(9) 100 110
O1A Zr1 O2A 83.3(4) 2 .
O1A Zr1 O2A 140.95(9) 100 2
O1A Zr1 O2A 140.95(9) . 110
O1A Zr1 O2A 140.95(9) 2 109
O1A Zr1 O2A 83.3(4) . 109
O1A Zr1 O2A 140.95(9) 99 109
O1A Zr1 O2A 83.3(4) 99 2
O1A Zr1 O2A 83.3(4) 99 110
O1A Zr1 O2A 140.95(9) 2 2
O1A Zr1 O2A 83.3(4) 100 .
O1A Zr1 O2A 140.95(9) 99 .
O1A Zr1 O2A 140.95(9) . .
O1A Zr1 O1A 61.0(6) 100 .
O1A Zr1 O1A 61.0(6) 99 2
O1A Zr1 O1A 91.7(10) 100 99
O1A Zr1 O1A 61.0(6) 99 .
O1A Zr1 O1A 91.7(10) 2 .
O1A Zr1 O1A 61.0(6) 100 2
Zr1 O1B Zr1 102.3(5) . 101
Zr1 O1B Zr1 102.3(5) . 105
Zr1 O1B Zr1 102.3(5) 105 101
C1 O2A Zr1 134.1(3) . .
C3 C2 C3 120.3(3) . 22
C3 C2 C1 119.82(17) . .
C3 C2 C1 119.83(17) 22 .
C2 C3 C3 119.83(17) . 166
C2 C3 H3 120.1 . .
C3 C3 H3 120.1 166 .
Zr1 O1A Zr1 116.7(3) 105 101
Zr1 O1A Zr1 116.7(3) . 101
Zr1 O1A Zr1 116.7(3) . 105
O2A C1 O2A 125.4(5) . 22
O2A C1 C2 117.3(2) 22 .
O2A C1 C2 117.3(2) . .
loop_
_geom_bond_atom_site_label_1
_geom_bond_atom_site_label_2
_geom_bond_distance
_geom_bond_site_symmetry_2
Zr1 O2A 2.213(5) 110
Zr1 O2A 2.213(5) 2
Zr1 O2A 2.213(5) 109
Zr1 O2A 2.213(5) .
Zr1 O2B 2.225(15) .
Zr1 O2B 2.225(15) 109
Zr1 O2B 2.225(15) 110
Zr1 O2B 2.225(15) 2
Zr1 O1A 2.064(3) 100
Zr1 O1A 2.064(3) .
Zr1 O1A 2.064(3) 99
Zr1 O1A 2.064(3) 2
O1B Zr1 2.256(8) 101
O1B Zr1 2.256(8) 105
O2A C1 1.259(4) .
C2 C3 1.383(4) 22
C2 C3 1.383(4) .
C2 C1 1.496(5) .
C3 C3 1.395(6) 166
C3 H3 0.9500 .
O1A Zr1 2.064(3) 105
O1A Zr1 2.064(3) 101
C1 O2A 1.260(4) 22
loop_
_geom_torsion_atom_site_label_1
_geom_torsion_atom_site_label_2
_geom_torsion_atom_site_label_3
_geom_torsion_atom_site_label_4
_geom_torsion
_geom_torsion_site_symmetry_1
_geom_torsion_site_symmetry_4
Zr1 O2A C1 O2A 0.000(0) . 22
Zr1 O2A C1 C2 180.000(0) . .
C3 C2 C3 C3 0.000(0) 22 166
C3 C2 C1 O2A 0.000(0) 22 .
C3 C2 C1 O2A 0.000(0) . 22
C3 C2 C1 O2A 180.000(0) 22 22
C3 C2 C1 O2A 180.000(0) . .
C1 C2 C3 C3 180.000(0) . 166
loop_
_refln_index_h
_refln_index_k
_refln_index_l
_refln_F_squared_meas
_refln_F_squared_sigma
-2 -2 0 2177.38 105.19
0 -2 2 2395.06 105.19
0 2 -2 2192.98 105.19
2 0 -2 2512.55 105.29
-2 -2 2 1503.15 65.99
2 2 -2 1406.86 65.99
2 2 2 1447.46 65.89
-3 -1 -1 286.97 13.9
-3 1 1 313.87 14.1
-1 -3 -1 280.27 14
-1 -3 1 281.97 14.1
-1 1 -3 305.47 13.8
1 -1 -3 310.07 14
1 -1 3 283.17 13.8
1 1 -3 312.07 14
3 -1 -1 321.57 14.1
3 -1 1 321.17 14
3 1 -1 303.37 14.1
3 1 1 304.57 13.9
-3 -3 -1 794.72 36.1
-3 -3 1 769.82 36.2
-3 -1 -3 753.72 35.8
-3 -1 3 758.02 36.2
-3 1 3 903.91 36.3
-1 -3 3 737.83 36.2
-1 3 -3 782.62 36.1
1 -3 3 771.42 36.1
1 3 -3 743.13 36.1
3 -1 -3 795.62 36.3
3 1 -3 822.12 36.3
3 1 3 839.02 35.9
3 3 -1 764.42 36.2
3 3 1 824.22 36.2
-3 -3 -3 1068.99 49
-3 -3 3 1042.8 49.2
3 3 -3 1090.69 49.3
-4 0 -2 1253.17 57.39
-4 0 2 1236.28 57.59
-2 -4 0 1157.78 57.59
0 2 -4 1273.87 57.49
2 4 0 1235.48 57.59
4 0 -2 1317.87 57.69
4 0 2 1239.98 57.39
-4 -2 0 1297.17 57.59
-2 0 4 1280.17 57.59
0 -4 2 1264.67 57.59
0 4 -2 1233.18 57.59
2 0 -4 1234.88 57.59
4 2 0 1404.16 57.59
-4 -2 -2 573.74 24.4
-2 -4 -2 469.75 24.5
-2 -4 2 519.85 24.6
-2 -2 4 552.34 24.6
-2 2 -4 482.45 24.3
2 -2 -4 553.64 24.7
2 -2 4 521.55 24.3
2 2 -4 527.05 24.6
4 -2 -2 615.74 24.8
4 2 2 500.95 24.4
-4 -4 0 1455.55 68.69
-4 0 4 1496.65 68.79
0 -4 4 1447.76 68.69
0 4 -4 1590.04 68.69
4 0 -4 1592.24 68.89
4 4 0 1415.96 68.69
-4 -4 2 3719.73 193.48
-4 -2 4 4134.89 193.58
-2 -4 4 4179.78 193.48
2 -4 4 4308.27 193.38
2 4 -4 4220.28 193.48
4 -2 -4 4705.53 193.68
4 2 -4 4263.87 193.58
4 4 -2 4613.94 193.58
-5 -1 -1 1834.52 83.59
-5 -1 1 1744.73 83.69
-5 1 1 1893.41 83.79
-1 -5 -1 1782.92 83.69
-1 -5 1 1836.42 83.69
-1 -1 -5 1843.72 83.49
-1 -1 5 1718.53 83.59
-1 1 -5 2086.99 83.39
1 -1 -5 1830.72 83.59
1 -1 5 1853.21 83.39
1 1 -5 1893.81 83.59
1 5 -1 1762.22 83.69
5 -1 -1 1820.02 83.69
5 -1 1 1871.61 83.59
5 1 -1 1819.42 83.69
-5 -1 -3 977.2 43.7
5 1 -3 1008.7 44.1
-5 1 3 1030.3 44.2
-3 -5 -1 920.71 44
-5 -3 1 967.4 44
-3 -1 5 1024 44.1
5 3 1 973.5 43.9
1 -3 5 1006.4 43.8
1 3 -5 921.01 43.9
3 5 -1 897.11 44
3 -1 -5 984.9 44.1
5 -1 3 1030.8 43.7
-5 -1 3 1065.89 44.2
5 -1 -3 993.9 44.1
-5 -3 -1 825.82 43.9
-3 -5 1 957 44.1
-1 -3 5 933.21 43.9
-3 1 5 984.2 44.1
1 -5 3 961.2 44
5 1 3 1028.9 43.7
3 -1 5 781.02 43.5
3 1 -5 986.4 44.1
5 3 -1 1034.5 44.1
-1 3 -5 766.92 43.7
-5 -3 -3 1322.67 56.29
-5 -3 3 1261.77 56.59
-3 -5 -3 1205.08 56.49
-3 -5 3 1276.67 56.59
-3 -3 5 1294.47 56.59
3 -3 5 1156.08 56.19
3 3 -5 1201.48 56.49
3 5 -3 1239.78 56.59
5 -3 -3 1288.67 56.69
5 3 -3 1169.38 56.59
5 3 3 1181.68 56.29
-5 -5 -1 1652.23 76.49
-5 -5 1 1670.33 76.59
-5 -1 -5 1696.93 75.89
-5 -1 5 1707.93 76.59
-5 1 5 1697.83 76.59
-1 -5 5 1621.24 76.49
-1 5 -5 1623.64 76.39
1 -5 5 1711.13 76.39
1 5 -5 1666.23 76.49
5 -1 -5 1785.92 76.69
5 1 -5 1668.63 76.59
5 5 -1 1629.64 76.49
5 5 1 1658.93 76.49
-5 -5 3 4330.07 202.78
-5 -3 5 4496.45 202.78
-3 -5 -5 4499.55 202.48
-3 -5 5 4594.34 202.78
3 -5 5 4510.45 202.48
3 5 -5 4601.14 202.78
5 3 -5 4216.28 202.68
5 5 -3 4207.98 202.68
5 5 3 4754.32 202.68
-6 0 -2 49.1 3.1
-6 0 2 53.39 3.7
-2 -6 0 42.7 3.3
0 -2 -6 42.5 3
0 -2 6 45.5 3.1
0 2 -6 35.9 2.9
2 6 0 46.6 3.4
6 0 -2 46.4 3.5
6 0 2 44.8 3
6 -2 0 43.8 3.3
6 2 0 52.39 3.5
-2 0 6 42.3 3.2
0 -6 2 51.69 3.7
0 6 -2 53.89 3.6
-2 0 -6 45.1 2.5
-6 -2 0 46.7 3.3
2 -2 -6 122.99 6.9
-2 -2 6 125.69 6.9
2 2 -6 116.79 6.8
6 -2 2 121.79 6.7
6 2 -2 115.69 6.9
6 2 2 123.09 6.6
2 6 -2 115.79 7
6 -2 -2 120.59 7.1
-6 -2 -2 120.39 6.6
-6 -2 2 118.39 7
-2 -6 -2 119.79 6.9
-2 -6 2 117.59 7
2 -2 6 126.59 6.4
6 0 4 249.48 11.3
6 0 -4 249.58 11.9
4 6 0 235.88 11.9
-6 0 -4 231.98 11.3
-6 0 4 245.28 12.1
-4 -6 0 233.78 11.9
0 -4 6 237.68 11.7
0 4 -6 241.48 11.7
0 6 -4 251.27 11.9
4 0 -6 250.27 12
6 4 0 227.28 11.8
0 -6 4 245.18 11.9
-4 0 6 249.78 12
-6 -4 0 235.58 11.8
-4 -2 6 940.71 45.1
2 4 -6 979.5 45
4 6 -2 994.4 45.1
-6 -4 2 987.3 45.1
-2 -6 4 971.7 45.1
6 -2 4 959.8 44.6
6 2 -4 979 45.1
6 4 2 991.3 44.9
2 -4 6 1111.69 44.8
-6 -2 -4 995.3 44.6
4 -2 -6 970.2 45.1
-4 -6 -2 940.11 45
-6 -2 4 994.7 45.1
-2 -4 6 915.71 45
4 6 2 948.71 45
-4 -2 -6 1013.9 44.5
-2 4 -6 973.4 44.8
6 -2 -4 1010.2 45.2
2 -6 4 979 44.9
2 6 -4 946.71 45
-4 -6 2 907.71 45
4 -2 6 1037.7 44.4
4 2 -6 946.81 45
6 4 -2 947.31 45.1
6 2 4 991.6 44.6
-6 -4 -4 3994.5 181.28
-6 -4 4 3896.51 181.58
-4 -6 -4 4068.49 181.38
-4 -6 4 3923.21 181.58
-4 -4 6 4005.1 181.58
4 -4 -6 3993.8 181.58
4 -4 6 4385.66 181.18
4 4 -6 3993.5 181.48
4 6 -4 3957.6 181.58
6 -4 -4 4087.89 181.68
6 4 -4 4012.8 181.58
6 4 4 3647.93 181.18
-6 -6 0 479.35 22.5
-6 0 6 482.85 22.6
0 -6 6 471.15 22.4
0 6 -6 457.35 22.4
6 0 -6 497.95 22.6
6 6 0 471.15 22.5
-6 -6 -2 59.39 4.4
-6 -6 2 74.19 4.9
-6 -2 -6 69.99 3.6
-6 -2 6 85.89 5.4
-2 -6 6 60.39 4.5
-2 6 -6 54.69 4.2
2 -6 6 60.79 4.4
2 6 -6 60.29 4.5
6 -2 -6 72.39 5
6 -2 6 71.79 3.6
6 2 -6 58.59 4.8
6 6 -2 54.79 4.6
6 6 2 61.69 4.6
-6 -6 -4 5512.85 252.07
-6 -6 4 5387.06 252.27
-6 -4 6 5710.63 252.37
4 -6 6 5696.63 251.97
4 6 -6 5431.46 252.17
6 4 -6 5625.74 252.27
6 6 -4 5451.25 252.27
6 6 4 5661.23 252.07
-6 -6 -6 6057.49 270.77
6 6 -6 5886.81 271.07
-7 -1 -1 3961.4 187.28
-7 1 -1 4311.27 187.28
-7 1 1 4164.48 187.38
-1 -7 -1 3943.21 187.38
-1 -1 7 4108.69 187.28
1 -1 -7 4088.19 187.28
1 1 -7 4188.78 187.28
1 7 -1 4260.17 187.48
7 1 -1 4157.38 187.38
7 1 1 4119.19 187.28
-7 -1 -3 4.1 1.3
3 -1 -7 4.1 1.8
-7 1 3 5.1 2.1
-3 -7 -1 5.8 1.9
7 -3 -1 3.9 1.9
-3 1 -7 4.6 0.7
7 1 -3 2.6 2
7 3 1 3.8 1.7
1 -3 7 4 1.3
1 3 -7 4.3 1.5
3 7 -1 6.3 2
-3 -1 7 3 1.9
-1 -7 3 4.5 1.9
7 -1 3 3.6 1.3
-7 -3 1 5.1 1.8
-1 3 -7 3.5 1.4
1 -3 -7 2.6 1.7
-7 -1 3 5.3 2.1
3 -1 7 4.3 0.8
3 1 -7 2.2 1.7
7 -1 -3 6.7 2.1
7 -3 1 1.9 1.8
7 3 -1 4 1.8
-3 1 7 3.6 2.1
-3 -7 1 4.5 1.9
1 -7 3 3.3 1.7
1 7 -3 3.8 1.9
-1 -3 7 5.6 1.6
3 7 1 5.1 2
-3 -1 -7 4.1 0.8
7 1 3 3.9 1.3
-7 -3 -1 6 1.8
-7 -3 -3 166.78 8.8
3 3 -7 174.08 9.1
-3 3 -7 185.08 8.5
-3 -7 3 169.08 9.2
3 -3 -7 189.38 9.3
3 -3 7 193.38 8.6
-7 -3 3 174.08 9.3
-3 -7 -3 166.08 9
3 7 -3 181.58 9.1
7 -3 -3 178.58 9.3
7 -3 3 176.28 8.9
7 3 -3 179.48 9.2
7 3 3 181.88 8.8
3 -7 3 175.48 9.1
7 1 -5 172.68 8.9
1 -5 7 172.38 8.5
5 7 -1 160.78 8.8
-1 7 -5 166.98 8.7
-7 1 5 178.18 9.1
7 -1 5 172.38 8
-7 -5 1 158.18 8.7
-1 -7 5 167.78 8.7
1 5 -7 157.98 8.6
-7 -1 -5 156.38 8
7 5 1 167.68 8.7
5 -1 -7 177.18 8.9
-5 -7 -1 159.18 8.7
-5 -1 7 173.28 8.9
-7 -1 5 170.78 9
-5 -7 1 170.88 8.9
1 7 -5 169.78 8.8
7 -1 -5 157.48 8.9
5 1 -7 169.68 8.8
7 5 -1 174.18 8.8
-1 -5 7 167.58 8.6
-5 1 7 160.38 8.9
7 1 5 182.68 8.1
5 7 1 166.38 8.8
1 -7 5 169.18 8.7
-1 5 -7 165.08 8.5
-7 -5 -1 175.18 8.7
5 -3 -7 594.54 28.4
7 3 -5 597.14 28.3
5 7 -3 565.64 28.3
-7 -5 3 614.44 28.4
-5 -7 -3 558.94 28.1
-7 -3 -5 586.04 27.8
7 5 3 602.14 28.1
3 -5 7 664.83 28
-5 -3 7 587.34 28.3
-3 -7 5 624.34 28.3
7 -3 -5 579.54 28.4
-7 -5 -3 620.14 28.1
-3 -5 7 586.64 28.3
-5 -3 -7 647.64 27.7
-5 -7 3 600.94 28.4
-3 -7 -5 581.94 28.1
7 3 5 627.54 27.8
3 -7 5 592.84 28.1
3 7 -5 599.04 28.3
-7 -3 5 607.94 28.4
5 -3 7 611.14 27.6
5 3 -7 622.84 28.3
7 5 -3 607.24 28.4
5 7 3 595.44 28.2
-7 -5 -5 4557.94 203.58
-7 -5 5 4557.94 203.98
-5 -7 -5 4726.03 203.78
-5 -7 5 4254.97 203.88
-5 -5 -7 4146.08 203.48
-5 -5 7 4592.14 203.98
5 -7 5 4762.22 203.78
5 -5 -7 4303.67 203.98
5 5 -7 4600.34 203.98
5 7 -5 4378.76 203.88
7 -5 -5 4387.16 204.08
7 5 -5 4583.14 203.98
7 5 5 4515.75 203.58
-7 -7 -1 6113.19 264.97
-7 -1 7 5470.15 264.97
-7 1 7 5970 265.07
-1 -7 7 5672.13 264.87
-1 7 -7 6041.6 264.87
1 7 -7 5722.83 264.87
7 -1 -7 5827.82 265.07
7 1 -7 5926.71 265.07
7 7 -1 5845.12 264.97
7 7 1 5811.22 264.87
-7 -7 -3 628.84 29.8
-7 -3 -7 653.83 29.2
-7 -3 7 611.34 30
-3 -7 7 619.34 29.9
3 -7 7 642.44 29.7
3 7 -7 631.74 29.9
7 -3 -7 645.84 30.1
7 -3 7 651.73 29.1
7 -3 7 660.13 29.2
7 3 -7 643.94 30
7 7 -3 603.24 29.9
7 7 3 642.24 29.8
-7 -7 -5 25.3 2.7
-7 -7 5 24.8 3.3
-7 -5 -7 27.8 2.4
-7 -5 7 23 3.2
-5 -7 -7 22.8 2.6
-5 -7 7 26.6 3.1
5 -7 7 27.4 2.6
5 7 -7 25.6 3.2
7 -5 -7 26.5 3.4
7 -5 7 28.6 2.3
7 5 -7 24 3
7 7 -5 19.3 3.1
-7 -7 -7 2037 94.79
-7 -7 7 2053.39 95.19
7 -7 7 2135.19 94.79
7 7 -7 2085.09 95.19
-8 0 0 6686.63 308.47
0 -8 0 6840.12 308.57
0 0 -8 6872.91 308.27
-8 0 -2 570.34 26.3
-8 0 2 547.45 26.5
-2 -8 0 542.65 26.5
0 -2 -8 587.04 26.3
0 -2 8 584.64 26.2
0 2 -8 568.34 26.2
8 0 -2 577.54 26.6
8 0 2 567.14 26.3
2 0 -8 556.04 26.3
8 -2 0 663.43 26.6
8 2 0 524.15 26.4
0 -8 2 520.25 26.5
-2 0 8 553.74 26.4
-8 -2 0 543.75 26.4
-2 0 -8 573.04 25.9
-2 -2 -8 859.61 39.8
-2 -2 8 880.21 40.1
-2 2 -8 886.01 39.7
2 -8 2 867.01 40.2
2 -2 -8 898.21 40.2
-2 -8 2 870.01 40.3
8 2 2 873.81 40
2 -2 8 888.61 39.7
8 2 -2 819.32 40.2
8 -2 2 878.71 40
2 2 -8 847.32 40.1
2 8 -2 903.41 40.3
8 -2 -2 862.21 40.3
-8 -2 -2 904.31 40
-8 -2 2 838.72 40.2
-2 -8 -2 832.52 40.2
4 8 0 4.6 2.3
8 0 4 2.4 1.3
-8 0 4 0.4 2
-4 -8 0 -0.5 2.1
0 -4 8 1.9 1.6
0 4 -8 1 1.6
8 0 -4 0.5 2.1
-8 0 -4 3.2 1.4
-8 -4 0 -0.8 1.8
8 -4 0 0.7 2
8 4 0 0.2 1.9
0 8 -4 3.5 2.1
4 0 -8 -1.8 1.9
-4 0 8 0.6 2.2
0 -8 4 2.6 2
-4 -2 8 17.3 2.7
4 -2 -8 21.6 2.9
-2 -8 4 15.4 2.7
8 2 -4 18.7 2.8
-8 2 4 17.5 2.7
8 -4 -2 14.2 2.8
2 -4 8 26.1 2.3
2 4 -8 21.5 2.6
4 8 -2 20.9 3
8 4 2 26.2 2.6
8 -2 4 21.6 2.1
-8 -2 -4 18.3 2
-8 -4 2 17.5 2.7
-4 -8 -2 23 2.8
2 8 -4 21 2.8
8 -4 2 19.3 2.5
8 4 -2 21.4 2.8
8 -2 -4 20.8 2.8
8 2 4 19.7 2
4 -2 8 26.5 1.5
-2 -4 8 21.7 2.5
-8 -4 -2 23.4 2.5
-2 -8 -4 26.6 2.8
4 2 -8 22.6 2.8
-4 -8 2 18.8 2.8
2 -4 -8 17 2.6
-8 -2 4 15.5 2.7
-2 4 -8 21.4 2.1
2 -8 4 22.4 2.6
-4 -4 8 753.12 35.4
4 -4 -8 821.12 35.5
-8 -4 -4 788.22 35
4 4 -8 728.13 35.3
-4 -8 -4 618.14 35.1
-4 -8 4 746.03 35.4
4 8 -4 722.33 35.4
4 -4 8 795.72 34.8
8 -4 -4 737.03 35.5
8 4 -4 746.03 35.4
8 4 4 805.42 35.1
4 -8 4 753.32 35.2
-8 -4 4 770.62 35.4
8 0 -6 4938.51 231.38
6 0 -8 5181.38 231.38
6 8 0 5177.68 231.38
-8 -6 0 5112.19 231.28
-6 0 8 5079.79 231.38
0 -8 6 5037.9 231.18
0 8 -6 4938.21 231.18
-8 0 6 5124.89 231.38
-6 -8 0 5002.2 231.28
0 6 -8 5211.48 231.18
8 6 0 5241.88 231.28
-6 -2 8 2655.13 124.09
-8 2 6 2687.43 124.19
-8 -2 -6 2769.22 123.49
6 8 -2 2736.33 124.09
6 -2 -8 2707.13 124.19
8 6 2 2747.93 123.99
2 -6 8 2729.63 123.79
2 6 -8 2690.13 123.99
-6 -8 -2 2895.71 124.09
8 -2 6 2758.62 123.39
-8 -6 2 2629.94 124.09
8 2 -6 2687.53 124.09
-2 -8 6 2766.02 124.09
2 -8 6 2741.13 123.99
6 2 -8 2681.23 124.09
-2 -6 8 2636.74 123.99
-2 6 -8 2805.92 123.79
2 8 -6 2591.64 123.99
-8 -6 -2 2798.12 123.99
-8 -2 6 2715.73 124.19
-6 -8 2 2665.93 124.09
6 8 2 2708.03 124.09
8 -2 -6 2752.52 124.19
8 6 -2 2756.72 124.09
8 6 4 5.2 2
-4 -8 6 0.1 2
8 4 -6 5 2.3
4 -6 8 4.3 1.6
4 6 -8 1.8 2.2
6 8 -4 2.8 2.5
6 -4 -8 4.6 2.3
-8 -4 -6 5.2 1.5
-4 -6 -8 2.9 1.6
-6 -8 -4 5.1 2.2
-8 -6 4 0.7 2.2
-6 -4 8 2.7 2.4
8 4 6 5.5 1.6
8 -4 -6 3.2 2.6
-6 -4 -8 3.8 1.3
-4 -6 8 4.3 2.2
-4 -8 -6 7.1 2.2
-6 -8 4 5.5 2.3
4 -8 6 3.6 2
4 8 -6 4 2.3
-8 -6 -4 5.1 2
6 -4 8 3.8 1.2
6 4 -8 4.9 2.4
8 6 -4 5.2 2.4
-8 -4 6 6.3 2.7
-8 -6 -6 239.38 11.9
-8 -6 6 249.18 12.5
-6 -8 -6 255.67 12.2
-6 -8 6 232.78 12.4
-6 -6 -8 240.78 11.8
-6 -6 8 229.48 12.4
6 -8 6 242.18 12.1
6 -6 -8 258.67 12.7
6 -6 8 241.18 11.7
6 6 -8 232.78 12.4
6 8 -6 228.48 12.4
8 -6 -6 235.18 12.6
8 6 -6 243.78 12.4
-8 -8 0 5702.33 265.37
-8 0 8 5743.13 265.47
0 -8 8 5987.9 265.27
0 8 -8 6019.8 265.27
8 0 -8 5882.51 265.47
8 8 0 5728.73 265.37
-8 -8 -2 4561.54 205.78
-8 -8 2 4310.37 205.78
-8 -2 8 4527.95 205.98
-2 -8 8 4700.13 205.88
-2 8 -8 4779.82 205.68
2 -8 8 4598.84 205.68
2 8 -8 4589.14 205.78
8 -2 -8 4546.15 205.98
8 2 -8 4526.25 205.88
8 8 -2 4635.94 205.88
8 8 2 4035.5 205.68
-8 -8 -4 582.04 25.9
-8 -8 4 524.75 26.1
-8 -4 -8 568.14 25.3
-8 -4 8 526.45 26.1
-4 -8 -8 538.45 25.8
-4 -8 8 523.55 26
4 -8 8 523.75 25.7
4 8 -8 535.15 26
8 -4 -8 568.54 26.3
8 -4 8 547.15 25.2
8 4 -8 562.14 26.2
8 8 -4 539.35 26.1
8 8 4 532.25 25.9
-8 -8 -6 3004.9 134.29
-8 -8 6 2770.52 134.49
-8 -6 -8 3082.89 133.99
-8 -6 8 3013.7 134.59
-6 -8 -8 2905.01 134.19
-6 -8 8 2873.81 134.49
6 -8 8 2933.21 134.09
6 8 -8 2940.51 134.49
8 -6 -8 2925.41 134.69
8 -6 8 3063.99 133.89
8 6 -8 2901.81 134.49
8 8 -6 2944.31 134.59
-8 -8 -8 4026 175.58
-8 -8 8 3693.33 175.88
8 -8 -8 3765.02 175.98
8 -8 8 3909.81 175.48
8 8 -8 3897.51 175.88
-9 -1 -1 2085.29 92.89
-9 -1 1 2015.7 92.99
-9 1 -1 2050.89 92.89
-9 1 1 2088.09 93.09
-1 -9 -1 2325.17 93.19
-1 -9 1 1884.11 92.99
-1 -1 -9 2187.88 92.69
-1 -1 9 2014.7 92.89
-1 1 -9 2056.69 92.59
1 -9 1 1865.91 92.99
1 -1 -9 2020.6 92.79
1 -1 9 2021 92.69
1 1 -9 1994.7 92.79
9 -1 -1 1997.2 92.99
9 -1 1 2056.69 92.89
9 1 -1 1974.6 92.99
9 1 1 1983.5 92.89
-9 -1 -3 43.8 3.1
9 1 -3 38.5 3.6
-9 1 3 41.7 3.6
-3 -9 -1 43.3 3.6
-9 -3 1 37.4 3.3
-1 -3 -9 44.3 3.1
3 -1 -9 47.2 3.6
-3 -1 9 44.1 3.5
9 3 1 37.7 3.2
1 -3 9 42.2 3
1 3 -9 31.2 2.9
3 9 -1 34 3.4
-1 -9 3 34.5 3.5
9 -1 3 43.9 3.2
9 -3 -1 37.7 3.4
-3 1 -9 38.5 2.4
9 1 3 43 3.1
-9 -1 3 38 3.5
9 -3 1 44.2 3.4
9 3 -1 42.5 3.5
9 -1 -3 35.5 3.6
-3 -9 1 34.3 3.6
1 9 -3 39.8 3.5
-1 -3 9 45.7 3.4
3 1 -9 31.8 3.1
-3 1 9 41.5 3.4
-1 -9 -3 40.1 3.7
1 -3 -9 51.39 3.7
-3 -1 -9 41.2 2.5
-1 3 -9 35.2 2.8
3 -1 9 41.9 2.5
1 -9 3 34.2 3.3
-9 -3 -1 41.8 3.5
3 -3 9 30.8 2.4
3 3 -9 33.6 3
9 3 -3 36.9 3.5
9 3 3 29.5 2.7
-3 -9 3 27.5 3.2
3 -3 -9 35.3 3.4
3 -9 3 34.1 3.3
9 -3 3 35.9 2.9
-3 3 -9 33.6 2.3
-3 -3 9 34.2 3.2
-3 -9 -3 33.8 3.3
-9 -3 3 37.6 3.5
3 9 -3 32.2 3.4
9 -3 -3 33.6 3.2
-9 -3 -3 32.3 2.8
9 -5 -1 1169.48 51.29
9 -1 5 1150.08 50.59
-1 -9 5 1105.09 51.19
1 5 -9 1075.69 50.99
1 -5 9 1133.89 50.89
-9 -5 1 1131.09 51.19
-5 -1 9 1055.99 51.19
-5 -9 -1 1127.79 51.19
5 -1 -9 1096.49 51.19
5 9 -1 1055.89 51.19
-9 -1 -5 1185.18 50.69
9 1 -5 1114.79 51.29
-9 1 5 1109.69 51.29
9 5 1 1143.79 51.09
1 9 -5 1054.39 51.09
1 -9 5 1067.09 51.09
-1 5 -9 1055.59 50.79
-5 -9 1 1048.9 51.19
9 -1 -5 1101.79 51.29
-5 1 9 1095.99 51.29
-9 -1 5 1194.58 51.29
9 1 5 1135.79 50.59
9 5 -1 1067.69 51.09
5 1 -9 1098.59 51.19
-1 -5 9 1122.49 50.99
9 -5 1 1158.98 51.19
-9 -5 -1 1089.99 51.09
5 9 1 1065.09 51.19
-9 -5 3 10.5 2.4
-5 -9 -3 12.1 2.5
9 -3 5 8.7 1.8
-5 -3 9 11.4 2.5
-3 -9 5 10.3 2.5
5 9 -3 6.5 2.6
9 -5 -3 10.9 2.8
3 -5 9 11.7 1.9
-9 -3 -5 10.3 1.7
5 -3 -9 13.2 2.8
9 5 3 9 2.2
9 3 -5 7.7 2.5
3 5 -9 9.2 2.3
3 9 -5 9.8 2.4
9 3 5 8.7 1.8
3 -9 5 9.2 2.3
-9 -5 -3 7.9 2.1
-9 -3 5 11.2 2.4
-5 -9 3 11.6 2.6
-3 -5 9 9.1 2.3
-5 -3 -9 11.4 1.3
-3 5 -9 8.9 1.7
3 -5 -9 10.6 2.5
-3 -9 -5 12.2 2.4
9 5 -3 10.2 2.6
5 3 -9 7 2.4
9 -3 -5 11.8 2.7
5 -3 9 10.2 1.1
-5 -5 9 139.49 8.3
5 5 -9 137.89 8.2
5 9 -5 178.38 8.5
5 -9 5 141.89 7.9
-9 -5 -5 144.59 7.7
-9 -5 5 143.29 8.4
5 -5 -9 147.39 8.4
5 -5 9 147.49 7.4
9 -5 -5 135.89 8.4
9 5 -5 139.69 8.2
9 5 5 144.69 7.8
-5 -9 -5 145.59 8.1
-5 -9 5 133.49 8.2
-5 -5 -9 150.38 7.5
-1 9 -7 4225.68 194.88
-1 -9 7 4271.67 194.98
-9 1 7 4079.39 195.08
-7 -9 -1 4247.57 194.98
9 1 -7 4165.88 195.08
7 -1 -9 4236.98 195.08
9 7 1 4432.56 194.98
1 -7 9 4455.35 194.88
1 7 -9 4508.05 194.88
7 9 -1 4240.68 195.08
-9 -7 1 4403.96 195.08
-7 -1 9 4336.37 195.18
-7 -9 1 4193.98 194.98
9 -1 -7 4276.07 195.08
1 -9 7 4229.98 194.88
1 9 -7 4095.69 194.88
-1 -7 9 4189.88 194.88
7 1 -9 4189.58 194.98
9 7 -1 4390.36 195.08
-1 7 -9 4223.58 194.78
7 9 1 4481.05 195.08
-9 -7 -1 4380.76 194.98
-9 -1 7 4116.59 195.08
-7 1 9 4578.74 195.18
9 7 3 977.8 46.5
9 3 -7 991.5 46.7
7 -3 -9 978.1 46.8
3 7 -9 1034.4 46.7
-7 -3 9 1030 46.8
-7 -9 -3 1011 46.6
-3 -9 7 1024.3 46.7
9 -3 7 1013.4 45.9
-9 -7 3 990.8 46.7
-9 -3 -7 1060.89 46
7 9 -3 999.6 46.7
3 -7 9 1030.5 46.4
-7 -3 -9 1059.09 45.8
9 3 7 982.6 46
3 9 -7 956.6 46.6
-9 -3 7 1001.6 46.8
7 3 -9 978 46.7
-7 -9 3 991.6 46.7
-3 -7 9 1014.2 46.7
-3 -9 -7 916.31 46.5
7 -3 9 1010.9 45.6
7 -3 9 1085.69 45.6
7 9 3 1031.2 46.7
9 -3 -7 969.6 46.8
-9 -7 -3 1010.7 46.5
9 7 -3 980.9 46.7
3 -9 7 996.7 46.5
9 -7 -5 233.48 12.4
9 5 -7 232.48 12.2
5 7 -9 222.78 12.1
7 9 -5 202.88 12
-9 -5 -7 244.08 11.5
-7 -5 9 234.98 12.2
-7 -9 -5 223.08 11.8
-5 -9 7 222.08 12.1
-5 -7 -9 250.07 11.7
7 -5 -9 228.38 12.2
5 -7 9 224.08 11.5
9 7 5 244.98 11.8
-9 -7 5 223.98 12.1
-5 -7 9 233.68 12.1
-9 -5 7 224.78 12.2
-5 -9 -7 259.47 12
-7 -9 5 232.68 12.2
5 -9 7 233.08 11.9
5 9 -7 238.48 12.2
-7 -5 -9 221.28 11.3
7 -5 9 252.97 11.2
7 5 -9 238.48 12.1
9 -5 -7 232.88 12.3
9 7 -5 225.78 12.1
-9 -7 -5 227.68 11.8
-9 -7 -7 2092.69 91.69
-9 -7 7 1979.8 92.09
-7 -9 -7 2060.39 91.89
-7 -9 7 2075.09 92.19
-7 -7 -9 1879.71 91.49
-7 -7 9 1942.91 92.09
7 -9 7 2059.09 91.79
7 -7 -9 2066.89 92.29
7 -7 9 1725.73 91.39
7 7 -9 1991.2 92.09
7 9 -7 2138.09 92.19
9 -7 -7 2067.39 92.29
9 7 -7 2033.6 92.09
-9 -9 -1 4423.86 192.18
-9 -9 1 4168.68 192.18
-9 -1 9 4209.08 192.28
-9 1 9 4179.98 192.28
-1 -9 9 4213.08 192.08
-1 9 -9 4256.87 191.98
1 -9 9 4279.67 191.98
1 9 -9 4318.57 192.08
9 -1 -9 4156.98 192.18
9 1 -9 4093.59 192.18
9 9 -1 4229.78 192.18
9 9 1 4142.79 192.08
-9 -9 -3 1200.38 57.89
-9 -9 3 1160.68 57.99
-9 -3 -9 1332.07 57.09
-9 -3 9 1221.48 58.19
-3 -9 9 1259.67 58.09
3 -9 9 1220.58 57.79
3 9 -9 1281.77 58.09
9 -3 -9 1242.48 58.19
9 -3 9 1307.57 56.89
9 -3 9 1338.77 56.89
9 3 -9 1226.28 58.09
9 9 -3 1240.18 58.09
9 9 3 1255.27 57.99
-9 -9 -5 1036.6 50.69
-9 -9 5 1043.3 50.89
-9 -5 -9 1173.68 50.19
-9 -5 9 1077.39 50.99
-5 -9 -9 1132.99 50.69
-5 -9 9 1110.79 50.99
5 -9 9 1118.79 50.59
5 9 -9 1061.79 50.89
9 -5 -9 1125.29 51.19
9 -5 9 1095.89 50.09
9 5 -9 1048.3 50.89
9 9 -5 1075.19 50.99
9 9 5 1130.59 50.79
-9 -9 -7 2129.69 92.59
-9 -9 7 2050.29 92.89
-9 -7 -9 2169.48 92.39
-9 -7 9 2047.3 92.99
-7 -9 -9 1928.81 92.39
-7 -9 9 2046.7 92.89
7 -9 9 1961.1 92.39
7 9 -9 1932.41 92.79
9 -9 7 1993.2 92.49
9 -7 -9 2077.49 93.09
9 -7 9 2034.3 92.19
9 7 -9 1937.01 92.79
9 9 -7 1972.5 92.79
-9 -9 -9 2123.69 97.09
-9 -9 9 2230.68 97.59
9 -9 -9 2078.49 97.69
9 -9 9 2126.69 96.99
9 9 -9 2054.49 97.49
0 -10 0 9999 453.05
-10 0 -2 447.06 20.8
-10 0 2 461.15 21.1
-2 -10 0 407.16 21
0 -2 -10 457.05 20.8
0 -2 10 439.06 20.7
0 2 -10 437.96 20.6
10 0 -2 439.46 21.1
10 0 2 433.06 20.8
10 2 0 481.55 21.1
-2 0 -10 436.16 20.4
-2 0 10 441.46 20.9
0 -10 -2 381.46 20.9
0 -10 2 429.06 21.1
2 0 -10 438.86 20.8
10 -2 0 432.16 21
-10 -2 0 464.05 21
2 -10 2 55.99 4.5
-10 -2 2 44.1 4.2
10 2 2 44.3 3.7
-2 -10 2 40.9 4.1
-2 -2 -10 48.9 3.5
-2 -2 10 48.9 3.9
-2 2 -10 45.4 3.3
10 -2 2 56.49 4.1
10 2 -2 53.69 4.3
2 -2 -10 49.5 4
-10 -2 -2 51.29 3.9
10 -2 -2 50.89 4.2
2 10 -2 46.3 4.3
2 2 -10 49.99 4
2 -2 10 51.49 3.4
-2 -10 -2 47.7 4
-4 0 -10 247.98 10.6
-10 -4 0 218.28 11.6
0 4 -10 219.48 11.3
0 -4 10 245.58 11.5
4 10 0 212.58 11.7
10 0 -4 228.38 11.7
-4 -10 0 237.48 11.8
0 -4 -10 246.78 11.6
-10 0 -4 217.78 11.2
-10 0 4 215.38 11.8
4 0 -10 222.88 11.6
10 -4 0 217.98 11.6
-4 0 10 218.48 11.7
0 -10 4 218.28 11.7
10 0 4 234.78 11.2
10 4 0 231.68 11.6
4 -2 -10 493.85 23.1
10 2 -4 478.05 23.1
4 10 -2 485.55 23.2
-4 2 -10 500.75 22.2
-10 -4 2 476.05 23.1
-2 -10 4 482.25 23.2
2 4 -10 505.05 23
-10 -2 -4 494.35 22.7
10 4 2 499.75 23
-4 -10 -2 461.55 23.1
2 -4 10 496.25 22.7
10 -4 -2 469.55 23.2
-4 -2 10 498.55 23.2
10 -2 4 472.95 22.7
-4 -2 -10 479.55 22.3
-10 -2 4 464.25 23.2
-10 -4 -2 486.05 23
-2 -10 -4 473.35 23.1
4 -2 10 490.45 22.2
4 2 -10 455.95 23
10 2 4 492.65 22.7
10 -4 2 495.25 23
2 -4 -10 469.75 23
-4 -10 2 455.15 23.1
2 -10 4 481.75 23.1
2 10 -4 489.15 23.2
10 -2 -4 491.15 23.2
-2 -4 10 470.55 23
-2 4 -10 512.55 22.6
10 4 -2 478.85 23.1
4 4 -10 921.31 43.8
4 10 -4 889.41 43.9
4 -4 10 1067.19 43.3
-4 -4 10 959 43.9
10 -4 4 1004.3 43.6
10 4 -4 910.41 43.9
10 4 4 887.21 43.5
-4 -10 -4 924.51 43.9
-4 -10 4 880.21 43.9
-10 -4 -4 967.1 43.6
-10 -4 4 959.3 44
10 -4 -4 971.6 44.1
4 -10 4 897.21 43.8
4 -4 -10 966.8 44
6 10 0 2217.88 98.29
10 0 -6 2152.58 98.29
10 0 6 2215.48 97.59
0 6 -10 2115.59 97.99
6 0 -10 2140.59 98.29
-6 -10 0 2088.69 98.19
10 -6 0 2025 98.19
10 6 0 2232.48 98.19
0 -10 6 2080.39 98.19
0 10 -6 2072.59 98.19
-10 -6 0 2130.89 98.19
-6 0 10 2137.39 98.29
-10 0 6 2178.38 98.39
0 -6 10 2266.17 98.09
2 -6 10 85.19 5.5
-6 -10 -2 86.09 6
-2 -10 6 90.39 6
-10 2 6 101.19 6.6
10 -2 6 88.49 5.1
10 2 -6 96.99 6.6
6 -2 -10 97.29 6.3
2 6 -10 84.59 5.7
10 -6 -2 90.09 6.2
6 10 -2 91.09 5.9
10 6 2 87.39 5.8
-6 -2 10 98.29 6.4
-10 -6 2 92.69 6.1
-10 -2 -6 96.59 5.2
6 2 -10 81.49 6.1
-10 -2 6 98.69 6.6
10 -2 -6 86.19 6.3
-10 -6 -2 90.39 5.8
2 10 -6 93.99 6.2
-6 -10 2 79.89 6.1
-2 6 -10 91.69 5.5
10 6 -2 86.89 6.2
6 10 2 92.49 6.1
